Repository: RedesigningEarth/redesigning-earth-core

# Materials

This folder contains **primary material logs** and **research synthesis** for Redesigning Earth.

## Conventions
- **One formulation = one material log** (`biostruct-*.md`).
- Logs keep *observations* and *test conditions* separate from *interpretation*.
- Attachments (photos, PDFs) live in `materials/attachments/` and are referenced by **relative paths**.
- Status is semantic (PASSED / IN PROGRESS / FAILED). Formatting does not encode status.

## Contents
- `biostruct-95.md` — dry chitin/chitosan + sorbitol/citric acid (FAILED)
- `biostruct-70-des.md` — DES-enabled system (IN PROGRESS, current frontier)
- `research-summary.md` — external work reviewed (links)
- `research-conclusions.md` — integrated conclusions + property-derivation

File: PATENTS.md
# Patents policy (CERN OHL v2-S)

## Purpose

This project exists to keep foundational material formulations and manufacturing methods **free to use**, including for commercial services and products, while preventing patent-based enclosure of the shared core.

The repository is licensed under **CERN Open Hardware Licence v2 – Strongly Reciprocal (CERN OHL v2-S)**. The LICENSE file is authoritative.

## Practical meaning for users and companies

- You may **use, modify, manufacture, and sell** Products based on this repository.
- If you distribute a Product or publish Modified Material that is based on this repository, CERN OHL v2-S requires reciprocity for the relevant design/documentation components.
- The license includes patent-related provisions intended to prevent patents from being used as toll booths against users of the licensed material.

## Contribution rule (non-negotiable)

By contributing, you represent that:

1. You have the right to contribute the material (you did not copy restricted work).
2. Your contribution is provided under **CERN OHL v2-S**.
3. To the extent your contribution is covered by patent rights you control, your contribution is made on terms compatible with **CERN OHL v2-S**, including its patent-related provisions.

If you cannot make these representations, do not contribute.

## Defensive publication intent

This repository is published as a **defensive prior-art disclosure**. The project aims to document:
- enabling details (enough to reproduce)
- parameter ranges
- failure modes
- evidence (test logs, photos, measurements)

This improves the ability to invalidate patents that attempt to claim the already-disclosed core.

## What the project discourages

- Filing patents that attempt to lock up the shared core and then using them to restrict others.
- “Patent ambush” behavior (withholding known constraints while seeking IP leverage).

## Reporting patent concerns

If you become aware of a patent application or granted patent that appears to read on the project’s disclosed core:
- Open an Issue titled: `Patent concern: <patent/publication number>`
- Provide:
  - jurisdiction and number
  - claim excerpts (short)
  - where it overlaps with this repo (paths + commit hashes if possible)

Maintainers may respond by:
- improving disclosures (more enabling detail)
- adding prior-art references
- preparing third-party prior-art submissions where applicable

## No legal advice

This file describes project policy and intent and is not legal advice. For specific situations, consult qualified counsel.

File: README.md
# Materials

This folder contains **primary material logs** and **research synthesis** for Redesigning Earth.

## Conventions
- **One formulation = one material log** (`biostruct-*.md`).
- Logs keep *observations* and *test conditions* separate from *interpretation*.
- Attachments (photos, PDFs) live in `materials/attachments/` and are referenced by **relative paths**.
- Status is semantic (PASSED / IN PROGRESS / FAILED). Formatting does not encode status.

## Contents
- `biostruct-95.md` — dry chitin/chitosan + sorbitol/citric acid (FAILED)
- `biostruct-70-des.md` — DES-enabled system (IN PROGRESS, current frontier)
- `research-summary.md` — external work reviewed (links)
- `research-conclusions.md` — integrated conclusions + property-derivation

File: biostruct-95.md
# Biostruct-95 — Material Log

## Status
FAILED

## Composition (wt%)
- Chitin: 50%
- Chitosan: 45%
- Sorbitol: 2.5%
- Citric acid: 2.5%

## Rationale
Baseline dry formulation intended to plasticize chitosan under heat and shear to enable solvent-free extrusion.

## Experimental results

### Lab test — Static mix heating
**Date:** 2025-09-02  
**Method:** Static premix, heated  
**Temperature:** 190 °C

**Observations:**
- No observable plasticizing of chitosan.
- Increasing temperature resulted in chitosan disintegration (thermal degradation behavior).

**Attachments:**
- [attachments/biostruct-95_2025-09-02_static-heat_190c_visual-01.jpg](attachments/biostruct-95_2025-09-02_static-heat_190c_visual-01.jpg)
- [attachments/biostruct-95_2025-09-02_static-heat_190c_visual-02.jpg](attachments/biostruct-95_2025-09-02_static-heat_190c_visual-02.jpg)

### Field test — Dyze Pulsar extrusion
**Date:** 2025-11-11  
**Equipment:** Dyze Pulsar extruder  
**Temperature:** 190 °C  
**Process note:** High shear

**Observations:**
- No observable plasticizing of chitosan under extrusion shear.
- Higher temperatures led to disintegration/degradation.

**Attachments:**
- [attachments/biostruct-95_2025-11-11_pulsar-extrusion_190c_test-report.pdf](attachments/biostruct-95_2025-11-11_pulsar-extrusion_190c_test-report.pdf)

## Interpretation
- The hypothesis “chitosan plasticizes at ~190 °C under shear” is falsified under the tested conditions.
- The formulation does not provide a solvent-free melt/flow phase suitable for extrusion.

## Open questions / Future scope
None (closed result).

## Decision criteria
Classified as FAILED due to lack of plasticization and onset of degradation before usable flow.

## Position in material roadmap
Discontinues the “dry powder + low plasticizer” approach as a melt-flow strategy. Supports shifting focus toward pressure-dominated consolidation rather than melt behavior.

## Linked documents (supplier / internal)
- [attachments/tds-biostruct-95.pdf](attachments/tds-biostruct-95.pdf)
- [attachments/golden-shell_mds_chitin.pdf](attachments/golden-shell_mds_chitin.pdf)
- [attachments/golden-shell_mds_chitosan.pdf](attachments/golden-shell_mds_chitosan.pdf)
- [attachments/golden-shell_mds_chitin.pdf](attachments/golden-shell_mds_chitin.pdf)
- [attachments/golden-shell_mds_chitosan.pdf](attachments/golden-shell_mds_chitosan.pdf)
- [attachments/golden-shell_test-results_biostruct-95.pdf](attachments/golden-shell_test-results_biostruct-95.pdf)

File: open-matrix.md
#Open-Matrix — Structural Log

## Status
IN PROGRESS  
Mechanism exploration  
Architectural-scale LFAM execution pending

## Scope
- Open three-dimensional skeletal load-bearing matrices  
- Curvature-continuous lattices without discrete nodes  
- Integrated air volumes for thermal and acoustic performance  
- Gradient density fields aligned with load trajectories  

## Rationale
Open matrix structures replace bulk material with curvature-continuous skeletal geometry.
Structural capacity, insulation behavior, and damage tolerance emerge from geometry rather than mass.

This is treated as **structural regime exploration**, not a finalized construction typology.

## Research — Open Matrix Load-Bearing Structures

### Research scope delimitation
This section covers research on:
- open cellular and lattice materials,
- curvature-continuous skeletal architectures,
- structures where voids and solids are co-designed as a single mechanical system,
- directly manufacturable geometries compatible with extrusion-based additive manufacturing.

### Biological open-matrix archetypes
Natural load-bearing systems demonstrate extreme strength-to-weight ratios using open skeletal architectures.

Key findings:
- Load is distributed through continuous curved members.
- Failure is graceful due to redundant load paths.
- Void space is mechanically functional, not parasitic.

Primary references:
- Weaver, J. C. et al. *Biomineralization and mechanical performance of glass sponge skeletons*.  
  [[https://www.nature.com/articles/nmat3916](https://www.nature.com/articles/s41563-020-0798-1)](https://www.nature.com/articles/s41563-020-0798-1)

### Architected materials and mechanical metamaterials
Recent materials science research demonstrates that architected open matrices can outperform bulk solids when geometry is optimized.

Key findings:
- Mechanical properties scale with topology rather than material composition.
- Stretch-dominated lattices achieve high stiffness at low density.
- Hierarchical architectures outperform single-scale lattices.

Primary references:
- Meza, L. R. et al. *Resilient 3D hierarchical architected metamaterials*.  
  [[https://www.nature.com/articles/s41563-020-0798-1](https://www.pnas.org/doi/10.1073/pnas.1509120112)](https://www.pnas.org/doi/10.1073/pnas.1509120112)

- Zheng, X. et al. *Ultralight, ultrastiff mechanical metamaterials*.  
  [[https://www.nature.com/articles/nmat4687](https://www.researchgate.net/publication/263280586_Ultralight_Ultrastiff_Mechanical_Metamaterials)](https://www.researchgate.net/publication/263280586_Ultralight_Ultrastiff_Mechanical_Metamaterials)

### Curvature continuity and node-free lattices
Research shows that eliminating discrete nodes significantly improves mechanical performance.

Key findings:
- Node-free (TPMS-like) structures reduce stress concentrations.
- Curvature continuity improves fatigue resistance.
- Damage remains localized rather than catastrophic.

Research basis:
- Maskery, I. et al. *Mechanical properties of TPMS lattices*.  
  [[https://www.sciencedirect.com/science/article/pii/S0264127517303113](https://www.sciencedirect.com/science/article/pii/S0032386117311175)](https://www.sciencedirect.com/science/article/pii/S0032386117311175)

### Applicability to LFAM extrusion
While most architected material research occurs at micro–meso scale, core principles scale geometrically.

Relevant conclusions:
- Print-time stability is governed by strand bridging limits.
- Relative density can be modulated spatially via toolpath control.
- Pressure-assisted consolidation improves strand stiffness without eliminating openness.

Supporting research:
- Gibson, L. J., Ashby, M. F. *Cellular Solids: Structure and Properties*.  
  [https://doi.org/10.1017/CBO9781139878326](https://doi.org/10.1017/CBO9781139878326)

## Interpretation (non-final)
Published research demonstrates that open skeletal matrices can achieve superior stiffness, strength, and damage tolerance when geometry is curvature-continuous and hierarchical.

Translation to LFAM depends on print-time stability and pressure-mediated consolidation rather than cured-state material strength.

## Open questions / Future scope (critical)
- Minimum strand diameter at architectural scale  
- Maximum unsupported span during extrusion  
- Pressure vs pore-collapse trade-off  
- Environmental performance of large air volumes  
- Repairability and inspection strategies  

## Position in structural roadmap
Defines the transition from solid-wall construction to geometry-dominated skeletal architectures.

File: research-conclusions.md
# Research Conclusions and Property Derivation

This document synthesizes external research, internal experiments, and mechanism-level reasoning to derive
expected material behavior for Redesigning Earth (RE).

Properties described here are hypotheses, not validated results, unless explicitly linked to experimental data.

---

## Non-negotiable constraints
- Dry or near-dry processing (target moisture <5%)
- Structural performance required
- Automated fabrication (no closed-mold-only processes)
- Bio-derived, scalable feedstocks

## Evidence base
- External work summarized in `research-summary.md`
- Internal Biostruct experiments (`biostruct-95.md`, `biostruct-70-des.md`)
- Supplier MDS/SDS for constituent materials

## Mechanism-level reasoning

### Hydrogen bonding density
- Structural strength in polysaccharides scales with hydrogen bonding density.
- Free solvents interfere with hydrogen bonding and force post-drying.
- Post-drying introduces shrinkage/cracking/porosity.

### Pressure versus flow
- Pressure-dominated densification can yield high strength without melting (NCV-type evidence).
- Flowability is a weak predictor of final structural strength.
- Pressure is the primary lever; flow is secondary.

### Thermal limits
- Chitin/chitosan do not exhibit true melting behavior; they degrade before a usable melt phase.
- RE field testing falsifies “plasticize at ~190 °C under shear” as a general strategy.

## Derived property expectations (hypotheses)
Given dry feedstock, fine powders, temperature below degradation, and significant pressure:
- Density ↑ → stiffness/strength ↑
- Porosity ↓ → water uptake ↓
- Performance dominated by consolidation pressure, packing, and interfacial bonding (not melt flow)

## Explicit non-claims
RE does not claim:
- steel-equivalent strength
- isotropy
- melt-processability of chitin/chitosan
- validated structural performance without standardized testing

## Directional implication for RE
- Dry, pressure-dominated systems are the viable path to structural performance.
- Extrusion should be treated as a delivery mechanism for pressure, not melt processing.
- Prioritize: pressure generation, densification, moisture exclusion, and durability screening.

File: research-summary.md
# Research Summary (External Work)

This document records external research evaluated for relevance to Redesigning Earth (RE).
The goal is technical falsification/confirmation relative to RE constraints: dry or near-dry processing,
structural performance, and automated fabrication.

---

## Aguahoja — Oxman et al. (2017)

**Material:** Chitosan-based hydrogel in acetone solvent  
**Process:** Piston-based extrusion, layered sheet fabrication

**Reported results:**
- Thin, plastic-like sheets
- Limited structural strength

**Assessment for RE:** FAILED

**Reason for failure (RE constraints):**
- Solvent-based system limits hydrogen bonding density
- Requires solvent evaporation/post-drying (shrinkage, cracking risk)
- Not structurally relevant under RE targets

**Primary sources:**
- https://www.media.mit.edu/publications/aguahoja/
- https://www.media.mit.edu/projects/aguahoja/overview/

---

## FLAM (Fungal-like Adhesive Materials) — Fernandez et al. (2018)

**Material:** Chitosan–cellulose composite in aqueous solvent  
**Process:** Extrusion-based deposition with post-processing

**Reported results:**
- Foam-like, porous structures
- Requires drying/freezing-type post-processing to stabilize

**Assessment for RE:** FAILED

**Reason for failure (RE constraints):**
- Dependence on water solvent
- Post-drying introduces shrinkage/cracking and dimensional instability
- Final structural performance limited

**Primary sources:**
- https://doi.org/10.1016/j.matdes.2018.04.012
- https://www.sciencedirect.com/science/article/pii/S0264127518302752

---

## Nano-Cellulose Vehicle (NCV) — pressure-molded nanocellulose systems

**Material:** Nanocellulose paste  
**Process:** High-pressure molding (non-additive)

**Reported results:**
- Extremely high mechanical strength due to densification and hydrogen bonding

**Assessment for RE:** FAILED (process incompatibility)

**Reason for failure (RE constraints):**
- Not compatible with additive manufacturing (requires closed molds)
- Still relevant as a mechanism demonstration: pressure-driven hydrogen bonding

**Representative sources:**
- Nanocellulose review: https://doi.org/10.1039/C7CS00206H
- Automotive nanocellulose overview: https://www.sciencedirect.com/science/article/pii/S2212827118301877

---

## Summary relevance to RE
Across reviewed work:
- Solvent-based systems enable formability but limit structural strength.
- Post-drying introduces shrinkage, cracking, and porosity.
- Maximum strength correlates with pressure-dominated consolidation rather than melt flow.

File: structural-colors.md
#Structural-Colors — Surface Log

## Status
IN PROGRESS  
Mechanism exploration  
Architectural-scale application pending

## Scope
- Pigment-free structural coloration via nano-scale surface structuring  
- Matte, glossy, absorptive, and iridescent surface states  
- Angle-independent and angle-dependent optical responses  
- Post-print surface programming of chitin–chitosan components  

## Rationale
Structural color encodes optical behavior as geometry rather than chemistry.
Color, reflectivity, and surface finish are generated by nano-scale interference structures, eliminating pigments, coatings, or material separation.

This is treated as **surface-physics mechanism exploration**, not a finalized architectural finishing system.

## Research — Structural Color via Femtosecond LIPSS

### Research scope delimitation
This section covers only **direct laser-induced surface structuring** compatible with:
- solid-state substrates,
- minimal thermal input,
- post-print processing of load-bearing components,
- permanent, non-coating-based coloration.

### Femtosecond LIPSS as enabling mechanism
Ultra-short pulse lasers (femtosecond regime) enable laser-induced periodic surface structures (LIPSS) with sub-100–250 nm periodicity.

Key properties:
- Energy deposition occurs faster than thermal diffusion.
- Heat-affected zones are minimal.
- Suitable for thermally sensitive polymers and biopolymers.

Primary references:
- Fernández, A. et al. *Laser-induced periodic surface structures on polymers: mechanisms, properties, and applications*.  
  https://doi.org/10.1002/admi.202201419  
  https://advanced.onlinelibrary.wiley.com/doi/10.1002/admi.202201419

- Kuchmizhak, A. et al. *Laser-induced periodic surface structures for structural coloration*.  
  https://doi.org/10.3390/nano12010105  
  https://www.mdpi.com/2079-4991/12/1/105

### Structural color generation
Structural color arises from interference, diffraction, and resonant scattering at nano-structured surfaces.

Key findings from published work:
- Reflected wavelength is controlled by groove periodicity and orientation.
- Angle-independent colors can be achieved through isotropic or crossed LIPSS patterns.
- Near-full visible spectrum coverage is reported without pigments.

### Applicability to chitin–chitosan systems
Relevant observations from polymer and biopolymer studies:
- Pure chitin (white, crystalline) supports diffuse structural white and gray via nano-scattering.
- Chitosan darkens only under excessive fluence; femtosecond pulses prevent bulk degradation.
- Reported fluence windows (~1–2 J/cm²) are compatible with preserving polymer integrity.

Supporting literature:
- Kuchmizhak, A. et al., *Laser-induced nanostructuring of biopolymers*.  
  https://doi.org/10.3390/ma14071691

### Surface states achievable
Published research demonstrates:
- Matte white / gray via dense isotropic nanostructures
- Saturated colors via periodic LIPSS
- Black / absorptive states via hierarchical nano–micro structuring
- Gloss control via groove depth and overlap modulation

### Scalability and integration
Industrial femtosecond laser systems demonstrate:
- High repetition rates (>100 kHz) suitable for large-area scanning
- Integration with galvo scanners and robotic motion systems
- Inline or post-process surface programming potential

Representative systems discussed in literature:
- Light Conversion PHAROS series  
- TRUMPF TruMicro series  
- Coherent Monaco series  

## Interpretation (non-final)
Published research demonstrates that femtosecond LIPSS enables durable, pigment-free structural color with minimal thermal damage.
Surface appearance becomes programmable independently from bulk material formulation.

## Open questions / Future scope (critical)
- Abrasion resistance of nano-structured surfaces  
- Moisture interaction with nano-grooves (optical stability)  
- Long-term UV and weathering performance on chitin–chitosan  
- Throughput limits for architectural-scale surfaces  
- Cleaning and contamination behavior of textured finishes  

## Position in structural roadmap
Defines a non-chemical, post-print programmable surface finishing pathway compatible with recyclable chitin–chitosan structures.
